Repository: MaCFP/macfp-db

# macfp-db
Measurement and Computation of Fire Phenomena Database

Welcome to the MaCFP database!

The central objective of the MaCFP working group is to target fundamental progress in fire science and to advance predictive fire modeling.  The purpose of this database is to host high-quality experimental data for the purpose of validating physics-based fire models.  The working group meets before the [IAFSS](http://www.iafss.org/) conference currently held every three years.


Please visit our [wiki pages](https://github.com/MaCFP/macfp-db/wiki) for additional details.

Presentations for the MaCFP workshops can be found on the [**GitHub Releases**](https://github.com/MaCFP/macfp-db/releases) page:

[**MaCFP-4 (La Rochelle, 2026)**](https://github.com/MaCFP/macfp-db/releases/tag/macfp-4.0)

[**MaCFP-3 (Tsukuba, 2023)**](https://github.com/MaCFP/macfp-db/releases/tag/macfp-3.0)

[**MaCFP-2 (Waterloo, 2021)**](https://github.com/MaCFP/macfp-db/releases/tag/macfp-2.0)

[**MaCFP-1 (Lund, 2017)**](https://github.com/MaCFP/macfp-db/releases/tag/macfp-1.0)

If you find problems with the database or if you have suggestions for improvement, please submit an [Issue](https://github.com/MaCFP/macfp-db/issues).

File: Fire_Growth/NIST_Parallel_Panel/Experimental_Data/PMMA_HRR_qrad_R6.csv
Time,HRR,HF
[s],[kW],[kW m-2]
0,4,0
10,15,0
20,25,0
30,45,0.1
40,47,0.1
50,59,0.1
60,76,0.1
70,79,0.1
80,109,0.2
90,146,0.2
100,204,0.3
110,297,0.6
120,429,0.8
130,286,0.3
140,242,0.3
150,283,0.4
160,382,0.7
170,553,0.9
180,843,1.4
190,1185,1.9
200,1459,2.3
210,1688,2.7
220,1920,3.1
230,2088,3.4
240,2138,3.6
250,2332,4
260,2599,4.4
270,3320,5
280,2807,4.8
290,2937,4.6
300,2990,4.7
310,3129,5.1
320,3553,5.4
330,3300,5.1
340,2777,4.6
350,2091,4.1
360,1251,2.4
370,845,1.7
380,551,1.1
390,390,1
400,297,0.6
410,231,0.5
420,162,0.4
430,135,0.3
440,107,0.2
450,89,0.2
460,77,0.1
470,64,0.1
480,56,0.1
490,46,0.1
500,39,0.1
510,39,0.1
520,37,0.1
530,33,0
540,33,0
550,25,0
560,27,0
570,26,0
580,23,0
590,20,0
600,17,0
610,15,0
620,16,0
630,12,0
640,13,0
650,12,0
660,8,0
670,12,0
680,8,0
690,11,0
700,6,0
710,6,0
720,6,0
730,7,0
740,6,0
750,5,0
760,4,0
770,4,0
780,6,0
790,3,0
800,4,0
